Repository: breyesr/sherpa

File: temp/Cemenquin/mejorado/Cement_Bond_Blanco_Estandarizado.md
Cement Bond Blanco

Ficha estandarizada de producto

## Descripción

Adhesivo cementicio y recubrimiento en polvo a base de cemento Pórtland
blanco, agregados inertes y polímeros acrílicos. Diseñado para lograr
adherencia en sistemas con poliestireno y placas de construcción ligera,
y para utilizarse como recubrimiento base o final.

## Ideal para

Trabajos de adhesión y recubrimiento donde se requiera un acabado
blanco, especialmente en sistemas con poliestireno, placas y molduras
arquitectónicas.

## Clasificación

| Categoría \| Adhesivos \|

| --- \| --- \|

| Tipo de producto \| Adhesivo cementicio y recubrimiento \|

| Funciones \| Adhesión; Recubrimiento base; Emplaste; Recubrimiento
  final \|

| Base / composición \| Cemento Pórtland blanco, agregados inertes y
  polímeros acrílicos \|

| Estado físico \| Polvo \|

| Color \| Blanco \|

| Presentación \| 20 kg \|

## Usos recomendados

| Adhesión \| Fijación de hojas o placas de poliestireno sobre
  superficies compatibles; pegado de molduras arquitectónicas. \|

| --- \| --- \|

| Recubrimiento \| Recubrimiento de poliestireno y molduras
  arquitectónicas; uso como cemento base en sistemas de tablaroca y
  placas compatibles. \|

| Acabado \| Puede utilizarse como emplaste y como recubrimiento final
  blanco. \|

## Sustratos compatibles

Block; Ladrillo; Mampostería; Emplaste; Hoja/panel de yeso; Panel de
cemento; Tablaroca; DensGlass; Lámina de metal.

## Elementos / materiales

Poliestireno; Poliuretano; Placas compatibles; Molduras arquitectónicas.

## Métodos de aplicación

| Llana \| Mezcla de consistencia tipo pasta. \|

| --- \| --- \|

| Brocha \| Mezcla semilíquida. \|

| Compresor \| Mezcla semilíquida. \|

## Preparación

Mezclar un saco de 20 kg con 5 L de agua limpia hasta obtener una mezcla
cremosa y libre de grumos. Evitar sobreadelgazar. La vida útil
aproximada de la mezcla es de 2 horas, dependiendo de las condiciones
climatológicas.

## Preparación de la superficie

Limpiar perfectamente la superficie antes de aplicar. Debe estar libre
de polvo, grasa, aceite o cualquier elemento que obstruya la adherencia.

## Ventajas

-   Elimina o simplifica elementos del sistema tradicional de
    aislamiento.

-   Repelencia al agua.

-   El acabado blanco ayuda a reflejar los rayos solares.

-   Favorece la adherencia de la placa de aislamiento.

-   Ayuda a evitar la separación del acabado con los muros base.

-   No produce eflorescencias salinas, según la ficha del fabricante.

-   Ayuda al sellado de grietas prematuras en acabados.

-   Rapidez de aplicación y alta efectividad.

## Ficha técnica

| Relación de agua \| 5 L por saco de 20 kg \|

| --- \| --- \|

| Vida útil de mezcla \| Aprox. 2 horas \|

| Almacenaje \| 3 meses en lugar seco y envase original sin abrir \|

| Temperatura óptima \| 16 °C a 38 °C \|

| Secado inicial \| 35 min promedio \|

| Resistencia a compresión \| 210 kg/cm² promedio \|

| Resistencia a ruptura o corte \| 30 kg/cm² promedio \|

| Fraguado final \| 36 h \|

| Rendimiento \| 3.5 a 4.5 m² \|

## Precauciones

Mantener fuera del alcance de los niños. En caso de contacto con los
ojos, lavar continuamente con agua y acudir con un médico.

Nota de normalización: Los términos se reorganizaron para separar
función, material/elemento y sustrato, evitando interpretar nombres como
"ladrillo", "block" o "poliestireno" como usos aislados. Los valores
técnicos conservan lo indicado en la ficha proporcionada; cuando la
ficha contiene dos valores distintos, ambos se señalan.

File: temp/Cemenquin/mejorado/Cement_Bond_Constructor_Estandarizado.md
Cement Bond Constructor

Ficha estandarizada de producto

## Descripción

Adhesivo cementicio en polvo a base de cemento Pórtland, agregados,
polímeros y otros aditivos. Está formulado para colocación y
recubrimiento de poliestireno, placas de construcción ligera y molduras,
y funciona como adhesivo de prefabricados y emplaste base.

## Ideal para

Obra y sistemas de construcción ligera que requieren adhesión y
recubrimiento de prefabricados, poliestireno y molduras con aplicación
sencilla.

## Clasificación

| Categoría \| Adhesivos \|

| --- \| --- \|

| Tipo de producto \| Adhesivo cementicio y recubrimiento \|

| Funciones \| Adhesión; Recubrimiento base; Emplaste \|

| Base / composición \| Cemento Pórtland, agregados, polímeros y otros
  aditivos \|

| Estado físico \| Polvo \|

| Color \| Gris verdoso claro \|

| Presentación \| 20 kg \|

## Usos recomendados

| Adhesión \| Pegado de hojas de poliestireno y prefabricados
  compatibles; pegado de molduras arquitectónicas. \|

| --- \| --- \|

| Recubrimiento \| Recubrimiento de poliestireno, molduras y placas
  compatibles de construcción ligera. \|

| Emplaste base \| Uso como cemento base y emplaste para recibir
  acabados tipo stucco. \|

## Sustratos compatibles

Block; Ladrillo; Mampostería; Emplaste; Hoja/panel de yeso; Lámina de
metal; Tablaroca; Superficies compatibles de construcción ligera.

## Elementos / materiales

Poliestireno; Poliuretano; Prefabricados compatibles; Molduras
arquitectónicas.

## Métodos de aplicación

| Llana dentada \| Para pegado de hojas de poliestireno, buscando 100%
  de área de contacto. \|

| --- \| --- \|

| Llana dentada / brocha \| Para superficies que recibirán hoja de
  poliestireno y malla de refuerzo, según la aplicación indicada en la
  ficha. \|

## Preparación

Agregar el polvo al agua y mezclar entre 3.5 y 4 L de agua limpia por
saco de 20 kg hasta obtener una mezcla cremosa y homogénea, libre de
grumos. Se recomienda mezclador mecánico a baja velocidad durante
aproximadamente 3 minutos. Vida útil aproximada: 1 hora, dependiendo de
las condiciones climatológicas.

## Preparación de la superficie

La superficie debe estar limpia, estable y sin movimientos; libre de
polvo, arena, tierra, grasa, aceite, pintura, desmoldante u otros
elementos que obstruyan la adherencia. La ficha indica una temperatura
de superficie no mayor a 35 °C.

## Ventajas

-   Simplifica el sistema tradicional de aislamiento.

-   Favorece la adherencia de la placa de aislamiento.

-   Ayuda a evitar la separación del acabado con los muros base.

-   No produce eflorescencias salinas, según la ficha del fabricante.

-   Ayuda al sellado de grietas prematuras en acabados.

-   Rapidez de aplicación y alta efectividad.

## Ficha técnica

| Relación de agua \| 3.5 L por saco de 20 kg en tabla técnica; sección
  de mezclado indica 3.5 a 4 L \|

| --- \| --- \|

| Vida útil de mezcla \| Aprox. 1 hora \|

| Almacenaje \| 3 meses en lugar seco y envase original sin abrir \|

| Temperatura óptima \| 16 °C a 30 °C \|

| Secado inicial \| 30 min promedio \|

| Resistencia a compresión \| 200 kg/cm² promedio \|

| Resistencia al impacto \| Alta \|

| Fraguado final \| 48 h \|

| Rendimiento \| 3.7 m² a 3 mm de espesor por saco de 20 kg; tabla
  técnica indica 3.5 a 4.5 m² en pasta \|

## Precauciones

Mantener fuera del alcance de los niños. En caso de contacto con los
ojos, lavar continuamente con agua y acudir con un médico.

Nota de normalización: Los términos se reorganizaron para separar
función, material/elemento y sustrato, evitando interpretar nombres como
"ladrillo", "block" o "poliestireno" como usos aislados. Los valores
técnicos conservan lo indicado en la ficha proporcionada; cuando la
ficha contiene dos valores distintos, ambos se señalan.

File: temp/Cemenquin/mejorado/Cement_Bond_Estandarizado.md
Cement Bond

Ficha estandarizada de producto

## Descripción

Adhesivo cementicio en polvo a base de cemento Pórtland, agregados
inertes y polímeros acrílicos, desarrollado para colocación y
recubrimiento de poliestireno, placas de construcción ligera y molduras
de foam. También funciona como emplaste base.

## Ideal para

Sistemas de construcción ligera que requieren adhesión y recubrimiento
de poliestireno, placas y molduras, así como una base para acabados tipo
stucco.

## Clasificación

| Categoría \| Adhesivos \|

| --- \| --- \|

| Tipo de producto \| Adhesivo cementicio y recubrimiento \|

| Funciones \| Adhesión; Recubrimiento base; Emplaste \|

| Base / composición \| Cemento Pórtland gris, agregados inertes y
  polímeros acrílicos \|

| Estado físico \| Polvo \|

| Color \| Gris verdoso claro \|

| Presentación \| 20 kg \|

## Usos recomendados

| Adhesión \| Colocación de hojas de poliestireno y pegado de molduras
  de foam o molduras arquitectónicas. \|

| --- \| --- \|

| Recubrimiento \| Recubrimiento de DensGlass, Durock, cartón/panel de
  yeso, tablaroca, poliestireno y molduras. \|

| Emplaste base \| Puede utilizarse como emplaste base dentro de
  sistemas de muros de construcción ligera. \|

## Sustratos compatibles

DensGlass; Durock; Panel/cartón de yeso; Tablaroca; Placas de
construcción ligera.

## Elementos / materiales

Poliestireno; Molduras de foam; Molduras arquitectónicas.

## Métodos de aplicación

| Llana \| Mezcla de consistencia tipo pasta. \|

| --- \| --- \|

| Brocha \| Mezcla semilíquida. \|

| Compresor \| Mezcla semilíquida. \|

## Preparación

Mezclar con agua limpia hasta obtener una mezcla cremosa y libre de
grumos. Evitar sobreadelgazar. La ficha indica una vida útil aproximada
de 2 horas, dependiendo de las condiciones climatológicas. La relación
técnica indicada es de 4 a 4.5 L por saco de 20 kg.

## Preparación de la superficie

Limpiar perfectamente la superficie antes de aplicar. Debe estar libre
de polvo, grasa, aceite o cualquier elemento que evite una buena
adherencia.

## Ventajas

-   Simplifica el sistema tradicional de aislamiento.

-   Favorece la adherencia de la placa de aislamiento.

-   Ayuda a evitar la separación del acabado con los muros base.

-   No produce eflorescencias salinas, según la ficha del fabricante.

-   Ayuda al sellado de grietas prematuras en acabados.

-   Rapidez de aplicación y alta efectividad.

## Ficha técnica

| Relación de agua \| 4 a 4.5 L por saco de 20 kg \|

| --- \| --- \|

| Vida útil de mezcla \| Aprox. 2 horas \|

| Almacenaje \| 3 meses en lugar seco y envase original sin abrir \|

| Temperatura óptima \| 16 °C a 38 °C \|

| Secado inicial \| 35 min promedio \|

| Resistencia a compresión \| 200 kg/cm² promedio \|

| Resistencia a ruptura o corte \| 30 kg/cm² promedio \|

| Fraguado final \| 36 h \|

| Rendimiento \| 3.5 a 4.5 m² en pasta; 10 a 11 m² líquido \|

## Precauciones

Mantener fuera del alcance de los niños. En caso de contacto con los
ojos, lavar continuamente con agua y acudir con un médico.

Nota de normalización: Los términos se reorganizaron para separar
función, material/elemento y sustrato, evitando interpretar nombres como
"ladrillo", "block" o "poliestireno" como usos aislados. Los valores
técnicos conservan lo indicado en la ficha proporcionada; cuando la
ficha contiene dos valores distintos, ambos se señalan.

File: temp/Cemenquin/mejorado/Cement_Bond_Fino_Estandarizado.md
Cement Bond Fino

Ficha estandarizada de producto

## Descripción

Adhesivo cementicio en polvo a base de cemento Pórtland, agregados
inertes y polímeros acrílicos. Está desarrollado para la colocación y
recubrimiento de hojas de poliestireno, placas de construcción ligera y
molduras de foam, y puede utilizarse como emplaste base fino.

## Ideal para

Sistemas de construcción ligera que requieren adhesión y recubrimiento
de poliestireno, placas y molduras, especialmente cuando se busca un
emplaste base fino antes de aplicar el acabado.

## Clasificación

| Categoría \| Adhesivos \|

| --- \| --- \|

| Tipo de producto \| Adhesivo cementicio y recubrimiento fino \|

| Funciones \| Adhesión; Recubrimiento base; Emplaste fino \|

| Base / composición \| Cemento Pórtland gris, agregados inertes y
  polímeros acrílicos \|

| Estado físico \| Polvo \|

| Color \| Gris verdoso claro \|

| Presentación \| 20 kg \|

## Usos recomendados

| Adhesión \| Colocación de hojas de poliestireno y pegado de molduras
  de foam o molduras arquitectónicas. \|

| --- \| --- \|

| Recubrimiento \| Recubrimiento de DensGlass, Durock, panel/cartón de
  yeso, tablaroca, poliestireno y molduras. \|

| Emplaste fino \| Uso como emplaste base fino dentro de sistemas de
  muros de construcción ligera. \|

## Sustratos compatibles

DensGlass; Durock; Panel/cartón de yeso; Tablaroca; Placas compatibles
de construcción ligera.

## Elementos / materiales

Poliestireno; Molduras de foam; Molduras arquitectónicas.

## Métodos de aplicación

| Llana \| Mezcla de consistencia tipo pasta. \|

| --- \| --- \|

| Brocha \| Mezcla semilíquida. \|

| Compresor \| Mezcla semilíquida. \|

## Preparación

Mezclar con agua limpia hasta obtener una mezcla cremosa y libre de
grumos. Evitar sobreadelgazar. La vida útil aproximada de la mezcla es
de 2 horas, dependiendo de las condiciones climatológicas. La relación
técnica indicada es de 4 a 4.5 L por saco de 20 kg.

## Preparación de la superficie

Limpiar perfectamente la superficie antes de aplicar. Debe estar libre
de polvo, grasa, aceite o cualquier otro elemento que obstruya la
adherencia.

## Ventajas

-   Elimina o simplifica elementos del sistema tradicional de
    aislamiento.

-   Favorece la adherencia de la placa de aislamiento.

-   Ayuda a evitar la separación del acabado con los muros base.

-   No produce eflorescencias salinas, según la ficha del fabricante.

-   Ayuda al sellado de grietas prematuras en acabados.

-   Rapidez de aplicación y alta efectividad.

## Ficha técnica

| Relación de agua \| 4 a 4.5 L por saco de 20 kg \|

| --- \| --- \|

| Vida útil de mezcla \| Aprox. 2 horas \|

| Almacenaje \| 3 meses en lugar seco y envase original sin abrir \|

| Temperatura óptima \| 16 °C a 38 °C \|

| Secado inicial \| 35 min promedio \|

| Resistencia a compresión \| 200 kg/cm² promedio \|

| Resistencia a ruptura o corte \| 30 kg/cm² promedio \|

| Fraguado final \| 36 h \|

| Rendimiento \| 3.5 a 4.5 m² en pasta; 10 a 11 m² líquido \|

## Precauciones

Mantener fuera del alcance de los niños. En caso de contacto con los
ojos, lavar continuamente con agua y acudir con un médico.

Nota de normalización: los términos se reorganizaron para separar
función, material/elemento y sustrato. Los valores técnicos conservan lo
indicado en la ficha proporcionada.

File: temp/Cemenquin/mejorado/Cement_Bond_Malla_Integrada_Estandarizado.md
Cement Bond Malla Integrada

Ficha estandarizada de producto

## Descripción

Adhesivo cementicio en polvo a base de cemento Pórtland gris, agregados
minerales, aditivos acrílicos y refuerzos poliorientados. Está formulado
para brindar adherencia y refuerzo sin requerir malla de refuerzo
adicional en las aplicaciones descritas por el fabricante.

## Ideal para

Sistemas de poliestireno y construcción ligera donde se busca adhesión,
recubrimiento y refuerzo integrado, reduciendo la necesidad de malla
adicional.

## Clasificación

| Categoría \| Adhesivos \|

| --- \| --- \|

| Tipo de producto \| Adhesivo cementicio reforzado y recubrimiento \|

| Funciones \| Adhesión; Recubrimiento base; Recubrimiento final \|

| Base / composición \| Cemento Pórtland gris, agregados minerales,
  aditivos acrílicos y refuerzos poliorientados \|

| Refuerzo integrado \| Sí \|

| Estado físico \| Polvo \|

| Color \| Gris verdoso \|

| Presentación \| 20 kg \|

## Usos recomendados

| Adhesión / base \| Uso como cemento base en sistemas con tablaroca,
  poliuretano, poliestireno y paneles de cemento. \|

| --- \| --- \|

| Recubrimiento \| Recubrimiento de hojas de poliestireno y molduras
  arquitectónicas de poliestireno. \|

| Acabado \| Puede utilizarse como acabado final en superficies donde se
  requiera repelencia al agua. \|

## Sustratos compatibles

Tablaroca; Panel de cemento; Paneles de yeso; Emplastes tradicionales;
Superficies lisas compatibles.

## Elementos / materiales

Poliestireno; Poliuretano; Molduras arquitectónicas de poliestireno.

## Métodos de aplicación

| Llana \| Mezcla de consistencia tipo pasta. \|

| --- \| --- \|

## Preparación

Mezclar 5 L de agua limpia con un saco de 20 kg hasta obtener una mezcla
cremosa y libre de grumos. Evitar sobreadelgazar. La vida útil
aproximada de la mezcla es de 2 horas, dependiendo de las condiciones
climatológicas.

## Preparación de la superficie

Limpiar perfectamente la superficie antes de aplicar. Debe estar libre
de polvo, grasa, aceite u otros elementos que eviten una buena
adherencia.

## Ventajas

-   Evita el uso de malla de refuerzo adicional en las aplicaciones
    indicadas.

-   Favorece la adherencia de la placa de aislamiento.

-   No produce eflorescencias salinas, según la ficha del fabricante.

-   Ayuda al sellado de grietas prematuras en acabados.

-   Rapidez de aplicación y alta efectividad.

## Ficha técnica

| Relación de agua \| 5 L por saco de 20 kg \|

| --- \| --- \|

| Vida útil de mezcla \| Aprox. 2 horas \|

| Almacenaje \| 3 meses en lugar seco y envase original sin abrir \|

| Temperatura óptima \| 16 °C a 38 °C \|

| Secado inicial \| 25 min promedio \|

| Resistencia a compresión \| 200 kg/cm² promedio \|

| Resistencia a ruptura o corte \| 30 kg/cm² promedio \|

| Fraguado final \| 36 h \|

| Rendimiento \| 3.5 a 4.5 m² en pasta / con llana \|

## Precauciones

Mantener fuera del alcance de los niños. En caso de contacto con los
ojos, lavar continuamente con agua y acudir con un médico.

Nota de normalización: Los términos se reorganizaron para separar
función, material/elemento y sustrato, evitando interpretar nombres como
"ladrillo", "block" o "poliestireno" como usos aislados. Los valores
técnicos conservan lo indicado en la ficha proporcionada; cuando la
ficha contiene dos valores distintos, ambos se señalan.
